Repository: woorivermountain/ess-battery-life

# 초기 충·방전 데이터 기반 ESS 배터리 수명 예측

개발 데이터의 CV 점수는 꽤 좋았습니다. 하지만 정말 궁금했던 건 처음 보는 Batch에서도 버티는가였습니다. 결과는 기대보다 나빴고, 더 좋아 보이는 사후 모델로 갈아타지 않았습니다. **좋은 결과를 고르는 대신 실패한 외부평가까지 그대로 남긴** ML 프로젝트입니다.

`Python` · `scikit-learn` · `Leakage-safe Pipeline` · `Group CV` · `Distribution Shift`

| 궁금했던 것 | 미리 정한 원칙 | 실제 결과 | 지킨 선 |
| --- | --- | --- | --- |
| 초기 100사이클로 수명을 예측할 수 있는가 | Batch 1에서만 선택하고 Batch 2를 마지막까지 격리 | Batch 1 반복 CV MAPE **7.49%**, Batch 2 MAPE **26.59%** | 개발 분포 성능을 현장 성능으로 일반화하지 않음 |
| 외부평가 후 더 좋은 후보가 보이면 바꿀 것인가 | 사후 성능이 더 좋은 Sensor Ridge로 교체하지 않음 | Batch 2 Sensor Ridge **22.55%** | 테스트셋을 검증셋으로 쓰는 선택 편향 방지 |

> 전체 수명이 지난 뒤에야 알 수 있는 knee는 입력에서 뺐고, 전처리는 각 CV fold 안에서만 학습했습니다. 결과가 나쁜 이유도 모델 탓으로만 돌리지 않고 target·feature shift와 불확실성까지 확인했습니다.

**SKALA 3반 우강산 (U088)**

MIT–Stanford Battery Dataset · Regression · Batch 1 학습 / Batch 2 평가

## 프로젝트 목표

배터리의 정확한 수명을 알려면 셀이 수명을 다할 때까지 충·방전을 반복해야 한다.
이 프로젝트에서는 시험 시간을 줄이기 위해 **초기 100사이클 안에서 측정한 신호로
최종 Cycle Life를 예측할 수 있는지** 확인했다.

장·단수명 분류보다 사이클 단위 예측값이 셀 선별, 장기시험 우선순위, 교체 시점 검토에
더 유용하다고 판단해 회귀 문제를 선택했다.

| 구분 | 설정 |
|---|---|
| 데이터 | MIT–Stanford LFP/graphite cell 124개 |
| 개발 데이터 | Batch 1, 41 cells |
| 최종 평가 데이터 | Batch 2, 43 cells |
| Target | `cycle_life` |
| 입력 구간 | cycle 2–100 |
| 최종 모델 | Discharge features 10개 + Elastic Net |

---

## 1. 전략을 실제 Feature와 모델로 구현

### DAY 1 EDA에서 확인한 내용

#### Cycle Life 분포

Batch 1의 Cycle Life는 534–2237 cycles, 중앙값은 842 cycles다. Batch 2는
148–713 cycles, 중앙값은 481 cycles로 훨씬 짧고 범위도 좁다. Batch 2의 43개 셀 중
33개(76.7%)가 500 cycles 미만이고 1000 cycles를 넘는 셀은 없다.

두 Batch를 무작위로 섞으면 Batch 2의 특성이 학습 데이터에 들어가므로 성능이 실제보다
높게 보일 수 있다. 이 결과를 근거로 Batch 1에서만 모델을 개발하고 Batch 2는 마지막까지
분리했다. IQR 기준으로 드문 셀도 측정 오류라는 근거가 없으면 삭제하지 않았다.

#### 방전용량 열화곡선과 knee

초기 방전용량의 절대값은 셀 사이 차이가 작지만 cycle이 진행되면 감소 속도가 달라진다.
이를 반영해 cycle 2와 cycle 100의 방전용량, 2–100 구간 slope와 intercept를 피처로 만들었다.

전체 수명곡선에서 계산한 knee는 EDA 설명에는 도움이 되지만 모델 입력에는 넣지 않았다.
예측 시점 이후의 곡선을 사용해야 알 수 있는 값이므로 target leakage가 되기 때문이다.

#### ΔQ(V)

두 시점의 방전곡선을 동일한 전압 구간에서 비교했다.

```text
ΔQ(V) = Q(cycle 100, V) - Q(cycle 10, V)
```

Batch 1에서 `log_var_dq`와 Cycle Life의 Spearman 상관은 -0.882였다.
`log_min_dq`는 -0.854, `dq_mean`은 0.836이었다. 따라서 논문의 ΔQ 분산 피처를
기준선으로 두고 평균, 최솟값, 왜도, 첨도를 추가한 방전 피처 세트를 비교했다.

#### 충전 조건과 다중공선성

수명이 짧은 셀 중에는 비교적 이른 SOC에서 높은 두 번째 C-rate로 전환하는 셀이 있었다.
하지만 정책별 표본이 작고 정책 구성이 Batch와 함께 달라져 있어 인과관계로 해석하지 않았다.
`cc1`, `cc2`, `q1_pct`, 평균 충전시간은 건강 신호가 아니라 실험 처치를 나타낼 수 있어
최종 모델에서 제외하고 `policy-aware` 비교모델에서만 사용했다.

ΔQ(V) 통계량과 용량 추세 피처 사이에는 상관이 있고 학습 셀도 41개뿐이다. 일반
선형회귀보다 Ridge와 Elastic Net을 우선하고, Random Forest는 비선형 비교모델로 제한했다.

### EDA에서 구현으로 이어진 근거

| EDA 결과 | 구현 내용 | 판단 근거 |
|---|---|---|
| Batch별 수명 분포가 다름 | Batch 1 개발 → Batch 2 고정 평가 | 무작위 분할에 따른 과대평가 방지 |
| 수명 분포의 오른쪽 꼬리 | `log10(cycle_life)` 회귀 | 큰 target의 영향과 이분산 완화 |
| ΔQ(V)가 수명과 강한 단조관계 | 분산·최솟값·평균·왜도·첨도 | 초기 곡선 변화 반영 |
| 초기 용량은 비슷하지만 감소 속도는 다름 | Qd2, Qd100, slope, intercept | 초기 열화 속도 반영 |
| knee는 전체 수명이 지나야 확인 가능 | 입력 피처에서 제외 | target leakage 방지 |
| 피처 간 상관이 높고 표본이 작음 | Ridge·Elastic Net 우선 | 규제로 계수 변동 억제 |
| 충전정책과 Batch가 얽혀 있음 | policy-blind 본 모델 + policy-aware 비교 | 건강 신호와 처치 효과 구분 |

구현 위치: [`src/config.py`](src/config.py), [`src/features.py`](src/features.py),
[`src/models.py`](src/models.py)

---

## 2. Pipeline 개발

### 데이터 정리

원시 Batch 1에는 실험이 중간에 끊긴 셀이 있다. `b1c0`–`b1c4`는 Batch 2에서 시험이
이어졌으므로 기록을 연결해야 최종 수명이 맞는다. 저자 로더 기준에 따라 다섯 셀의 수명을
각각 1852, 2160, 2237, 1434, 1709 cycles로 반영했다.

이 처리를 생략하면 가장 오래 사용된 셀들의 target이 중간에서 잘린다. 모델 문제가 아니라
target 생성 오류로 결과가 달라지는 부분이므로 `prepare_data.py`와 테스트에서 따로 검증했다.

### 데이터 분할

```text
Batch 1, 41 cells
  ├─ 5-fold × 10-repeat CV: 모델 안정성 확인
  ├─ charge-policy Group CV: 보지 못한 정책에 대한 민감도 확인
  └─ 전체 41 cells: 최종 모델 재학습

Batch 2, 43 cells
  └─ 모델과 하이퍼파라미터 확정 후 1회 평가
```

Batch 3는 선택 과제에 해당한다. 현재 compact table의 셀 매핑이 저자 공식 제외 목록과
완전히 일치하지 않아 성능표에 넣지 않았다. 원본 `.mat`에서 다시 추출하고 cell ID를
대조한 뒤 평가하는 것이 맞다.

### 누수 방지

- 결측치 대치와 scaling은 sklearn Pipeline 안에서 각 CV 학습 fold에만 fit한다.
- `cycle_life`, `batch`, `partition`, `cell_id`는 입력 피처로 사용할 수 없도록 차단했다.
- 전체 수명곡선으로 계산되는 knee는 모델 피처에서 제외했다.
- 충전정책 변수는 본 모델 선택에서 제외하고 별도의 민감도 분석에만 사용했다.
- Batch 2 결과를 확인한 뒤 후보 모델이나 하이퍼파라미터를 변경하지 않았다.

### 핵심 피처

| 그룹 | 피처 | 의미 |
|---|---|---|
| ΔQ(V) | `log_var_dq`, `log_min_dq`, `dq_mean`, `dq_skew`, `dq_kurt` | 초기 방전곡선 형태의 변화 |
| Capacity | `cap_c2`, `cap_c100`, `cap_diff_100_2` | 초기 용량과 변화량 |
| Degradation trend | `cap_slope_2_100`, `cap_intercept_2_100` | 2–100사이클 열화 추세 |
| Sensor 후보 | 온도·내부저항 7개 | 방전 피처 대비 추가 정보 확인 |
| Policy ablation | `cc1`, `cc2`, `q1_pct`, `avg_charge_time` | 실험 처치 정보의 영향 확인 |

### 모델 선택 규칙

1. Batch 1 반복 CV MAPE가 최저값에서 1%p 이내인 후보를 남긴다.
2. 남은 후보 중 충전정책 Group CV MAPE가 가장 낮은 모델을 고른다.
3. 모델과 하이퍼파라미터를 확정한 뒤 Batch 2를 평가한다.

최종 Elastic Net의 `alpha`는 0.00464, `l1_ratio`는 0.7이다. 피처 수가 표본 수에 비해
많고 피처끼리 상관되어 있어 L1과 L2 규제를 함께 사용하는 구성이 적합하다고 판단했다.

File: notebooks/01_EDA.ipynb
# 01 EDA
Batch 1 개발 데이터와 잠금 Batch 2의 target/covariate shift를 확인한다.

```
from src.preprocess import load_feature_table, make_course_split
from src.features import target_summary, correlation_table
from src.config import DISCHARGE_FEATURES
df=load_feature_table(); split=make_course_split(df)
display(target_summary(df))
display(correlation_table(split.train, DISCHARGE_FEATURES))
```

```
import seaborn as sns; import matplotlib.pyplot as plt
sns.histplot(data=df.query("batch in ['b1','b2']"),x='cycle_life',hue='batch',bins=16,element='step')
plt.show()
```

File: notebooks/02_feature_engineering.ipynb
# 02 Feature engineering
ΔQ(V), 용량 추세, 센서, 정책 피처를 구분한다. 정책 피처는 처치 인코딩 ablation에만 사용한다.

```
from src.config import FEATURE_SETS
from src.preprocess import load_feature_table, make_course_split
from src.features import feature_shift_table
df=load_feature_table(); split=make_course_split(df)
display(feature_shift_table(split.train, split.target_test, FEATURE_SETS['discharge']))
```

```
from src.preprocess import validate_feature_set
validate_feature_set(FEATURE_SETS['discharge'])
# 아래는 명시적으로 허용한 민감도 분석
validate_feature_set(FEATURE_SETS['policy_aware'], allow_policy=True)
```

File: notebooks/03_modeling.ipynb
# 03 Modeling
Batch 1에서 모델을 확정한 뒤 저장된 Batch 2 결과를 검토한다.

```
import pandas as pd
selection=pd.read_csv('../results/model_selection.csv')
performance=pd.read_csv('../results/model_performance.csv')
display(selection)
display(performance.query("split == 'target_test_b2'"))
```

```
pred=pd.read_csv('../results/batch2_predictions.csv')
display(pred.head(10))
print('90% interval coverage:', pred.covered_90.mean())
```

최종 모델 변경에는 Batch 2 점수를 사용하지 않는다. Sensor Ridge는 더 나은 Batch 2 점수를 보였지만 사후 challenger로만 남긴다.
